Repository: pypi-data/pypi-mirror-359

# PyPI code 359

This repository is part of a project to make all code in PyPI as accessible as possible. For more information 
on the project and to find out how to utilise this data, see the website: https://py-code.org/

This repo contains 50000 packages uploaded to PyPI between 
2025-06-30 13:51 and 2025-07-04 05:55.

The repo is 77% (38932/50000) complete.

Package contents can be found [in the code branch](https://github.com/pypi-data/pypi-mirror-359/tree/code/packages).

A browsable package list for all repositories [all packages here](https://py-code.org/repositories/pypi-mirror-359).

File: packages/solcore/solcore-5.10.1-cp312-cp312-win_amd64.whl/solcore/material_data/mobility_parameters.json
{
    "Si": [ 2,
  {
    "muMax": 1360,
    "muMin": 92,
    "Nref": 1.3e17,
    "l": 0.91,
    "t1": 0,
    "t2": 0
  },
  {
    "muMax": 450,
    "muMin": 48,
    "Nref": 6.3e16,
    "l": 0.76,
    "t1": 0,
    "t2": 0
  }
  ],

  "AlAs": [ 2,
  {
    "muMax": 400,
    "muMin": 10,
    "Nref": 5.46e17,
    "l": 1,
    "t1": 2.1,
    "t2": 3
  },
  {
    "muMax": 200,
    "muMin": 10,
    "Nref": 3.846e17,
    "l": 0.488,
    "t1": 2.24,
    "t2": 3
  },
  {
    "es": 10.06,
    "einf": 8.16,
    "EgG": 2.799,
    "EgX": 2.163,
    "EgL": 2.469,
    "mnG": 0.150,
    "mnX": 0.71,
    "mnL": 0.66
  }
  ],

  "GaAs": [ 2,
  {
    "muMax": 9400,
    "muMin": 500,
    "Nref": 6e16,
    "l": 0.394,
    "t1": 2.1,
    "t2": 3
  },
  {
    "muMax": 491.5,
    "muMin": 20,
    "Nref": 1.48e17,
    "l": 0.38,
    "t1": 2.2,
    "t2": 3
  },
  {
    "es": 12.90,
    "einf": 10.92,
    "EgG": 1.422,
    "EgX": 1.899,
    "EgL": 1.707,
    "mnG": 0.065,
    "mnX": 0.85,
    "mnL": 0.56
  }
  ],

  "InAs": [ 2,
  {
    "muMax": 34000,
    "muMin": 1000,
    "Nref": 1.1e18,
    "l": 0.32,
    "t1": 1.57,
    "t2": 3
  },
  {
    "muMax": 530,
    "muMin": 20,
    "Nref": 1.1e17,
    "l": 0.46,
    "t1": 2.3,
    "t2": 3
  },
  {
    "es": 15.15,
    "einf": 12.25,
    "EgG": 0.350,
    "EgX": 2.140,
    "EgL": 1.450,
    "mnG": 0.023,
    "mnX": 0.64,
    "mnL": 0.29
  }
  ],

  "InP": [ 2,
  {
    "muMax": 5200,
    "muMin": 400,
    "Nref": 3e17,
    "l": 0.47,
    "t1": 2,
    "t2": 3.25
  },
  {
    "muMax": 170,
    "muMin": 10,
    "Nref": 4.87e17,
    "l": 0.62,
    "t1": 2.0,
    "t2": 3
  },
  {
    "es": 12.61,
    "einf": 9.61,
    "EgG": 1.351,
    "EgX": 2.200,
    "EgL": 2.000,
    "mnG": 0.079,
    "mnX": 0.676,
    "mnL": 0.655
  }
  ],

  "GaP": [ 2,
  {
    "muMax": 152,
    "muMin": 10,
    "Nref": 4.4e18,
    "l": 0.8,
    "t1": 1.6,
    "t2": 0.71
  },
  {
    "muMax": 147,
    "muMin": 10,
    "Nref": 1e18,
    "l": 0.85,
    "t1": 1.98,
    "t2": 0
  },
  {
    "es": 11.10,
    "einf": 9.08,
    "EgG": 2.760,
    "EgX": 2.261,
    "EgL": 2.630,
    "mnG": 0.126,
    "mnX": 0.82,
    "mnL": 0.756
  }
  ],

  "InAlAs": [ 3,
  {
    "muMax": 4800,
    "muMin": 800,
    "Nref": 3e16,
    "l": 1.10,
    "t1": 1.57,
    "t2": 3
  },
  {
    "muMax": 530,
    "muMin": 20,
    "Nref": 1.1e17,
    "l": 0.46,
    "t1": 2.3,
    "t2": 3
  },
  {
    "bG": 0.304,
    "bX": 0.713,
    "bL": 0.617,
    "x": 0.52
  }, "InAs", "AlAs", "In"
  ],

  "AlGaAs":  [ 3,
  {
    "muMax": 400,
    "muMin": 10,
    "Nref": 5.46e17,
    "l": 1,
    "t1": 2.1,
    "t2": 3
  },
  {
    "muMax": 240,
    "muMin": 5,
    "Nref": 1e17,
    "l": 0.324,
    "t1": 2.1,
    "t2": 3
  },
  {
    "bG": 0.0,
    "bX": 0.143,
    "bL": 0.150,
    "x": 0.3
  }, "AlAs", "GaAs", "Al"
  ],

  "InGaAs": [ 3,
  {
    "muMax": 14000,
    "muMin": 300,
    "Nref": 1.3e17,
    "l": 0.48,
    "t1": 1.59,
    "t2": 3.68
  },
  {
    "muMax": 320,
    "muMin": 10,
    "Nref": 4.9e17,
    "l": 0.403,
    "t1": 1.59,
    "t2": 3
  },
  {
    "bG": 0.42,
    "bX": 0.509,
    "bL": 1.087,
    "x": 0.53
  }, "InAs", "GaAs", "In"
  ],

  "GaInP":  [ 3,
  {
    "muMax": 4300,
    "muMin": 400,
    "Nref": 2e16,
    "l": 0.7,
    "t1": 1.66,
    "t2": 1.95
  },
  {
    "muMax": 150,
    "muMin": 15,
    "Nref": 1.5e17,
    "l": 0.8,
    "t1": 2,
    "t2": 1.47
  },
  {
    "bG": 0.67,
    "bX": 0.17,
    "bL": 0.41,
    "x": 0.49
  }, "InP", "GaP", "In"
  ],

  "GaAsP":  [ 3, {}, {},
  {
    "bG": 0.21,
    "bX": 0.21,
    "bL": 0.42
  }, "GaP", "GaAs", "P"
  ],

  "InAsP":  [ 3, {}, {},
  {
    "bG": 0.286,
    "bX": 0.187,
    "bL": 0.115
  }, "InP", "InAs", "P"
  ],

  "InGaAsP": [4, {}, {}, {}, "InGaAs", "InAsP", "In", "P"
  ]
}
